Repository: lab-mids/multimodal_active_learning_ccss

# multimodal_active_learning_ccss
Multi-modal cold start active learning for compositionally complex solid solutions.
This work addresses the cold-start problem in active learning (AL) for experimental materials science by leveraging multimodal priors—numerical (EDX), visual (wafer images), and textual (literature-derived embeddings)—to select diverse, informative initial measurement points. The goal is to train accurate surrogate models (Gaussian Processes) for predicting functional properties (e.g., resistance) with minimal costly measurements.

##### This is a workflow overview for running the code and getting the paper results.

## Raw Data Description (under data/)

###  `resistance_raw` 
it is a folder has subfolders for each materials library used in the study and in inside the subfolders are:

#### 1. `Resistance` Data

- **Source**: Experimental electrical resistance measurements.
- **Format**: CSV file

  - Each measurement point (e.g., physical location on a wafer) has 30 repeated resistance measurements for robustness.
  - There are 342 measurement points, resulting in a total of 30 × 342 = 10,260 rows in the raw file.
  - The mean resistance for each measurement point is later computed and used as the prediction target in machine learning using the Resistance_mean.ipynb from the notebook. folder

#### 2. `EDX` Data

- **Source**: Energy Dispersive X-ray Spectroscopy for elemental composition.
- **Format**: CSV file
- **Contents**:
  - Elemental weight percentages (`Ag`, `Cu`, `Pt`, etc.)
  - Mapping to stage coordinates (`x`, `y`) or index

#### 3. `Wafer Photographs`

- **Source**:  images of wafer samples.
- **Format**: `.JPG` images

#### 4. `EDX_Similarity`
- **Source**: The similarity calculated using Matnexus for the composition and the word "resistance" using the Iterative_Corpus_Refinement.ipynb from the folder "matnexus/Example/Iterative_Corpus_Refinement.ipynb"

- **Format**: CSV file
---
Beside the subfolders for each materials library, there are the EDX_min_max_summary, which has the index of the measurement points of the wafer for the maximum and minimum compositions, Top5_Similarity_Summary which has the top 5 similarity indices for each material library; and the centroids_mapped_with_indices, which has the centroids resulting from clustering the photographs of the wafer for each materials library.

## clean Data Description (under data/)

###  `resistance_cleaned_files` folder has all the cleaned resistance files for all the materials libraries. 
- **Format**: CSV file
- **Contents**:
  - Elemental weight percentages (`Ag`, `Cu`, `Pt`, etc.)
  - Wafer grid coordinates (`x`, `y`) and ID
  - Resistance values

###  `init_choices` 
It is a folder that has all the initial selection indices files for all the materials libraries.

###  `Results` (under data/)

#### Uncertainty/
This folder contains subfolders for each material library dataset used in the uncertainty-based active learning experiments.
Each subfolder includes:

CSV files (*_final_predictions.csv): Final model predictions compared to the ground truth resistance values after completing the active learning loop.

PNG files (*_indexed_predictions_plot.png): Indexed prediction plots visualizing model performance across the wafer surface.

CSV summaries (mae_priors_results.csv, mae_priors_stopping_indices.csv): Record the Mean Absolute Error (MAE) progression over iterations and the stopping point for each strategy.

Pickle file (mae_priors_all_results.pkl): Serialized object containing the complete experiment results, including MAE history, stopping iteration indices, and gradient stability information.

These results reflect the performance of different initialization strategies under the uncertainty sampling acquisition function.

#### Sawei/
This folder contains subfolders for each material library dataset used in the active learning experiments based on the SAWEI (Self-Adjusting Weighted Expected Improvement) acquisition function.
Each subfolder includes:

CSV files (*_final_predictions.csv): Final predicted resistance values compared to the ground truth after completing the active learning loop.

PNG files (*_indexed_predictions_plot.png): Indexed prediction plots visualizing how well the model captures resistance trends across the wafer.

csv summaries (mae_priors_results.csv, mae_priors_stopping_indices.csv): Provide Mean Absolute Error (MAE)  over iterations and indicate the stopping points for each initialization strategy.

#### Compare_result/
contains the heatmap visualizations for all acquisition functions, along with summary comparison plot. These results illustrate the effectiveness of each strategy in reducing the number of required measurements and improving prediction accuracy across the wafer surface. The figuures

### measurement_devices.py
Simulates how resistance measurements are taken on the wafer. It manages feature extraction and returns measured values.

File: data/raw/resistance_raw/Top5_Similarity_Summary.csv
index,Composition,Similarity_to_Resistance,SourceFile,Folder
55,Ag16.87Au41.47Pd41.66,0.3717805,0010272_Ag-Au-Pd_EDX.csv,0010272
74,Ag15.62Au40.60Pd43.77,0.37176457,0010272_Ag-Au-Pd_EDX.csv,0010272
38,Ag19.20Au42.16Pd38.65,0.37166494,0010272_Ag-Au-Pd_EDX.csv,0010272
93,Ag16.01Au39.22Pd44.77,0.37164676,0010272_Ag-Au-Pd_EDX.csv,0010272
73,Ag18.24Au39.63Pd42.12,0.371605,0010272_Ag-Au-Pd_EDX.csv,0010272
1,Ag23.56Au23.64Pd8.31Pt5.21Rh39.28,0.43674016,0010275_Ag-Au-Pd-Pt-Rh_EDX.csv,0010275
0,Ag26.07Au21.51Pd7.66Pt5.34Rh39.42,0.43640536,0010275_Ag-Au-Pd-Pt-Rh_EDX.csv,0010275
12,Ag27.13Au20.76Pd7.69Pt6.02Rh38.40,0.43581396,0010275_Ag-Au-Pd-Pt-Rh_EDX.csv,0010275
11,Ag28.80Au19.23Pd7.23Pt5.98Rh38.76,0.43568665,0010275_Ag-Au-Pd-Pt-Rh_EDX.csv,0010275
24,Ag31.30Au16.53Pd7.16Pt6.54Rh38.47,0.43533722,0010275_Ag-Au-Pd-Pt-Rh_EDX.csv,0010275
94,Au15.85Pd10.60Pt15.71Rh57.85,0.47708797,EDX_0010304_Au-Pd-Pt-Rh_asdepo_onTa.csv,0010304
115,Au15.65Pd12.33Pt17.61Rh54.41,0.4760945,EDX_0010304_Au-Pd-Pt-Rh_asdepo_onTa.csv,0010304
136,Au16.22Pd12.63Pt19.29Rh51.86,0.47561306,EDX_0010304_Au-Pd-Pt-Rh_asdepo_onTa.csv,0010304
178,Au15.25Pd14.88Pt22.89Rh46.97,0.4744916,EDX_0010304_Au-Pd-Pt-Rh_asdepo_onTa.csv,0010304
75,Au17.53Pd11.26Pt14.57Rh56.64,0.47441646,EDX_0010304_Au-Pd-Pt-Rh_asdepo_onTa.csv,0010304
11,Au16.73Pd7.53Pt7.90Rh42.66Ru25.19,0.5204648,EDX_0010311_Au-Pd-Pt-Rh-Ru_asdepo_onTa.csv,0010311
0,Au17.84Pd8.21Pt6.45Rh40.62Ru26.88,0.52009284,EDX_0010311_Au-Pd-Pt-Rh-Ru_asdepo_onTa.csv,0010311
24,Au15.44Pd8.19Pt8.70Rh43.83Ru23.83,0.51959074,EDX_0010311_Au-Pd-Pt-Rh-Ru_asdepo_onTa.csv,0010311
39,Au14.01Pd8.64Pt10.01Rh45.21Ru22.13,0.5186981,EDX_0010311_Au-Pd-Pt-Rh-Ru_asdepo_onTa.csv,0010311
1,Au19.46Pd8.67Pt6.00Rh39.02Ru26.85,0.5178774,EDX_0010311_Au-Pd-Pt-Rh-Ru_asdepo_onTa.csv,0010311
9,Ru11.30Rh31.90Pd11.10Ir38.40Pt7.30,0.59664965,edx_cleaned.csv,0010374
23,Ru10.00Rh26.30Pd13.40Ir43.40Pt6.90,0.5959833,edx_cleaned.csv,0010374
10,Ru9.80Rh29.70Pd12.70Ir40.90Pt6.80,0.5948702,edx_cleaned.csv,0010374
22,Ru11.20Rh28.20Pd13.20Ir40.30Pt7.00,0.59444475,edx_cleaned.csv,0010374
8,Ru12.80Rh33.10Pd11.20Ir35.30Pt7.60,0.5938132,edx_cleaned.csv,0010374
279,Au22.26Cu12.25Pd13.06Pt52.42,0.41462538,EDX_0010399_Au-Cu-Pd-Pt_asdepo.csv,0010399
260,Au26.38Cu12.09Pd12.27Pt49.26,0.41203153,EDX_0010399_Au-Cu-Pd-Pt_asdepo.csv,0010399
261,Au24.82Cu12.11Pd14.09Pt48.97,0.41173577,EDX_0010399_Au-Cu-Pd-Pt_asdepo.csv,0010399
241,Au28.49Cu10.92Pd14.09Pt46.50,0.41171813,EDX_0010399_Au-Cu-Pd-Pt_asdepo.csv,0010399
311,Au17.04Cu14.69Pd13.50Pt54.76,0.41169327,EDX_0010399_Au-Cu-Pd-Pt_asdepo.csv,0010399
341,Ag22.05Au7.69Pd19.83Pt50.43,0.43395334,0010402_Ag-Au-Pd-Pt_EDX.csv,0010402
338,Ag26.29Au9.60Pd14.03Pt50.07,0.4329955,0010402_Ag-Au-Pd-Pt_EDX.csv,0010402
339,Ag24.61Au8.98Pd16.72Pt49.69,0.43294948,0010402_Ag-Au-Pd-Pt_EDX.csv,0010402
340,Ag23.53Au9.06Pd17.97Pt49.44,0.43290204,0010402_Ag-Au-Pd-Pt_EDX.csv,0010402
334,Ag18.96Au7.87Pd25.22Pt47.94,0.4318578,0010402_Ag-Au-Pd-Pt_EDX.csv,0010402
260,Ag40.96Au18.67Cu12.18Pd7.17Pt21.01,0.37291953,EDX_0010403_Ag-Au-Cu-Pd-Pt_asdepo.csv,0010403
296,Ag36.34Au14.98Cu15.68Pd8.13Pt24.86,0.37210965,EDX_0010403_Ag-Au-Cu-Pd-Pt_asdepo.csv,0010403
242,Ag39.05Au19.89Cu12.56Pd8.25Pt20.25,0.37177795,EDX_0010403_Ag-Au-Cu-Pd-Pt_asdepo.csv,0010403
220,Ag42.12Au22.23Cu10.50Pd7.29Pt17.86,0.3717328,EDX_0010403_Ag-Au-Cu-Pd-Pt_asdepo.csv,0010403
279,Ag38.83Au16.92Cu14.43Pd6.92Pt22.91,0.3714375,EDX_0010403_Ag-Au-Cu-Pd-Pt_asdepo.csv,0010403
